Repository: quantumbeam/Force-Controlled-Robotic-Mechanochemical-Synthesis

## Force-Controlled Robotic Mechanochemical Synthesis
This repo is support page of Force-Controlled Robotic Mechanochemical Synthesis.
This page provides the Rietveld analysis results, scripts for robotic operation, and files for experimental setup related to the paper on Force-Controlled Robotic Mechanochemical Synthesis.

## Rietveld Analysis
The automated analysis method utilizes BBO-Rietveld.
https://github.com/quantumbeam/BBO-Rietveld
This repository includes demo scripts. 
Please refer to the [README](./BBO-Rietveld/README.md) for instructions on how to use them.

## Scripts for Robotic Powder Grinding
This repository provides the minimal scripts necessary for the experiments described in the paper. 
Please refer to the [README](./robot_code/README.md) for instructions on how to use them.

## 3D print soft jig
We provide CAD files for fixtures that can be 3D printed and assembly instructions necessary to replicate the experiments.
Please see [README](./soft_jig/README.md) to construct the soft jig.

## Citation
If you use this repository in your research, please cite the following paper:
```bibtex
@Article{Y.NakajimaDigitalDiscovery2024,
title  ="Force-controlled robotic mechanochemical synthesis",
author ="Nakajima, Yusaku and Kawasaki, Kai and Takeichi, Yasuo and Hamaya, Masashi and Ushiku, Yoshitaka and Ono, Kanta",
journal  ="Digital Discovery",
year  ="2024",
publisher  ="RSC",
doi  ="10.1039/D4DD00189C",
url  ="http://dx.doi.org/10.1039/D4DD00189C"
}
```

## Environment Setup
To set up the environment, Docker is required. Running `run.sh` will build a Docker container and launch JupyterLab. You can open JupyterLab through your browser or VSCode. The default port is set to 18888.

## Preparing Files
Place the CIF files and instrument parameter files in the `data/cif_and_instprm` directory.

## Running the Demo
The demo script automatically performs Rietveld analysis every time an XYE file is generated in the `data/XRD` directory. The results are saved in the `results` directory.

File: BBO-Rietveld/data/cif/CsBr.cif
data_NIMS_MatNavi_4295520569_1_2

#
# COPYRIGHT NOTICE
#
# This CIF data is created using data from AtomWork, published 2010/06 by
# National Institute for Materials Science (NIMS), Tsukuba, Japan. Copyright
# 2010 by NIMS and  Materials Phases Data system (MPDS), Vitznau,
# Switzerland. All Rghts Reserved.
#
# DISCLAIMER
#
# The values reported here are taken from the literature and other sources and
# the author does not warrant their correctness nor accept any
# responsibility for errors. Users are advised to consult the primarysources.
#

_chemical_formula_sum 'Br Cs'
_space_group_crystal_system cubic
_symmetry_space_group_name_H-M 'P m -3 m'
_symmetry_Int_Tables_number 221

loop_
    _symmetry_equiv_pos_site_id
    _symmetry_equiv_pos_as_xyz
1 x,y,z
2 -x,-y,z
3 -x,y,-z
4 x,-y,-z
5 z,x,y
6 z,-x,-y
7 -z,-x,y
8 -z,x,-y
9 y,z,x
10 -y,z,-x
11 y,-z,-x
12 -y,-z,x
13 y,x,-z
14 -y,-x,-z
15 y,-x,z
16 -y,x,z
17 x,z,-y
18 -x,z,y
19 -x,-z,-y
20 x,-z,y
21 z,y,-x
22 z,-y,x
23 -z,y,x
24 -z,-y,-x
25 -x,-y,-z
26 x,y,-z
27 x,-y,z
28 -x,y,z
29 -z,-x,-y
30 -z,x,y
31 z,x,-y
32 z,-x,y
33 -y,-z,-x
34 y,-z,x
35 -y,z,x
36 y,z,-x
37 -y,-x,z
38 y,x,z
39 -y,x,-z
40 y,-x,-z
41 -x,-z,y
42 x,-z,-y
43 x,z,y
44 -x,z,-y
45 -z,-y,x
46 -z,y,-x
47 z,-y,-x
48 z,y,x

#Hawai momd 4.288 -> 4.295
_cell_length_a 4.295
_cell_length_b 4.295
_cell_length_c 4.295
_cell_angle_alpha 90
_cell_angle_beta 90
_cell_angle_gamma 90
_cell_volume 78.8
_cell_formula_units_Z 1

loop_
    _atom_site_label
    _atom_site_fract_x
    _atom_site_fract_y
    _atom_site_fract_z
    _atom_site_occupancy
    _atom_site_symmetry_multiplicity
    _atom_site_Wyckoff_symbol
    _atom_site_U_iso_or_equiv
    _atom_site_type_symbol
Br 0.5 0.5 0.5 1.0 1 b ? Br
Cs 0 0 0 1.0 1 a ? Cs

_publ_section_title 'REGION OF EXISTENCE OF THE SUBSTITUTED SOLID SOLUTION CsBr~x~I~1-x~'
_journal_coden_ASTM INOMAF
_journal_name_full 'Inorg. Mater.'
_journal_year 1988
_journal_volume 24
_journal_page_first 1499
_journal_page_last 1500
_journal_language English

loop_
    _publ_author_name
'Antoniv I.P.'
'Garapyn I.V.'
'Tsal' N.A.'

File: BBO-Rietveld/data/cif/CsPbBr3-Pbnm.cif
 
######################################################################
data_CsPbBr3-Pbnm

# phase info for CsPbBr3-Pbnm follows
_pd_phase_name  CsPbBr3-Pbnm
_cell_length_a  8.2055(7)
_cell_length_b  8.2510(7)
_cell_length_c  11.7525(9)
_cell_angle_alpha  90
_cell_angle_beta   90
_cell_angle_gamma  90
_cell_volume  795.68(18)
_exptl_crystal_density_diffrn  4.8402
_symmetry_cell_setting  orthorhombic
_symmetry_space_group_name_H-M  "P b n m"
loop_
    _space_group_symop_id
    _space_group_symop_operation_xyz
     1  x,y,z
     2  1/2-x,1/2+y,z
     3  1/2+x,1/2-y,1/2+z
     4  -x,-y,1/2+z
     5  -x,-y,-z
     6  1/2+x,1/2-y,-z
     7  1/2-x,1/2+y,1/2-z
     8  x,y,1/2-z

# ATOMIC COORDINATES AND DISPLACEMENT PARAMETERS
loop_ 
   _atom_site_label
   _atom_site_type_symbol
   _atom_site_fract_x
   _atom_site_fract_y
   _atom_site_fract_z
   _atom_site_occupancy
   _atom_site_adp_type
   _atom_site_U_iso_or_equiv
   _atom_site_symmetry_multiplicity
Cs1    Cs   0.99086     0.97271     0.25000     1.000      Uiso 0.053      4   
Pb2    Pb   0.50000     0.00000     0.00000     1.000      Uiso 0.014      4   
Br3    Br   0.03983     0.50351     0.25000     1.000      Uiso 0.035      4   
Br4    Br   0.79549     0.20042     0.02526     1.000      Uiso 0.034      8   

loop_  _atom_type_symbol _atom_type_number_in_cell
  Br   12
  Cs   4
  Pb   4

# Note that Z affects _cell_formula_sum and _weight
_cell_formula_units_Z  4
_chemical_formula_sum  "Br3 Cs Pb"
_chemical_formula_weight  579.82
