Repository: quantumbeam/Force-Controlled-Robotic-Mechanochemical-Synthesis

## Force-Controlled Robotic Mechanochemical Synthesis
This repo is support page of Force-Controlled Robotic Mechanochemical Synthesis.
This page provides the Rietveld analysis results, scripts for robotic operation, and files for experimental setup related to the paper on Force-Controlled Robotic Mechanochemical Synthesis.

## Rietveld Analysis
The automated analysis method utilizes BBO-Rietveld.
https://github.com/quantumbeam/BBO-Rietveld
This repository includes demo scripts. 
Please refer to the [README](./BBO-Rietveld/README.md) for instructions on how to use them.

## Scripts for Robotic Powder Grinding
This repository provides the minimal scripts necessary for the experiments described in the paper. 
Please refer to the [README](./robot_code/README.md) for instructions on how to use them.

## 3D print soft jig
We provide CAD files for fixtures that can be 3D printed and assembly instructions necessary to replicate the experiments.
Please see [README](./soft_jig/README.md) to construct the soft jig.

## Citation
If you use this repository in your research, please cite the following paper:
```bibtex
@Article{Y.NakajimaDigitalDiscovery2024,
title  ="Force-controlled robotic mechanochemical synthesis",
author ="Nakajima, Yusaku and Kawasaki, Kai and Takeichi, Yasuo and Hamaya, Masashi and Ushiku, Yoshitaka and Ono, Kanta",
journal  ="Digital Discovery",
year  ="2024",
publisher  ="RSC",
doi  ="10.1039/D4DD00189C",
url  ="http://dx.doi.org/10.1039/D4DD00189C"
}
```

## Environment Setup
To set up the environment, Docker is required. Running `run.sh` will build a Docker container and launch JupyterLab. You can open JupyterLab through your browser or VSCode. The default port is set to 18888.

## Preparing Files
Place the CIF files and instrument parameter files in the `data/cif_and_instprm` directory.

## Running the Demo
The demo script automatically performs Rietveld analysis every time an XYE file is generated in the `data/XRD` directory. The results are saved in the `results` directory.

File: BBO-Rietveld/results/10N_120rpm/20240617_221050_15min/20240617_221050_15min.lst
********************************************************************************
   General Structure Analysis System-II Crystal Structure Refinement
              by Robert B. Von Dreele & Brian H. Toby
                Argonne National Laboratory(C), 2010
 This product includes software developed by the UChicago Argonne, LLC,
            as Operator of Argonne National Laboratory.
                          Please cite:
   B.H. Toby & R.B. Von Dreele, J. Appl. Cryst. 46, 544-549 (2013)
********************************************************************************
 Least squares controls:
 Refinement type: analytic Hessian
 Maximum number of cycles: 10
 Regularize hydrogens (if any): False
 Initial shift factor: 1.000

 Phases:

 Phase name: CsBr
=======================================================================================================================================

 X-ray scattering factors:
   Symbol     fa                                      fb                                      fc
---------------------------------------------------------------------------------------------------
 Br        17.17890   5.23580   5.63770   3.98510   2.17230  16.57960   0.26090  41.43280   2.95570
 Cs        20.38920  19.10620  10.66200   1.49530   3.56900   0.31070  24.38790 213.90400   3.33520

 Neutron scattering factors:
   Symbol   isotope       mass       b       resonant terms
---------------------------------------------------------------------------------------------------
 Br      Nat. Abund.     79.904    0.679
 Cs      Nat. Abund.    132.905    0.542

 Space Group: P m -3 m
 The lattice is centrosymmetric primitive cubic
 The Laue symmetry is m3m
 The lattice point group is m3m
 Multiplicity of a general site is 48
 The inversion center is located at 0,0,0
 
 The equivalent positions are:

 ( 1)     X,     Y,     Z 
 ( 2)     Z,     X,     Y 
 ( 3)     Y,     Z,     X 
 ( 4)     X,     Y,    -Z 
 ( 5)    -Z,     X,     Y 
 ( 6)     Y,    -Z,     X 
 ( 7)    -Z,     X,    -Y 
 ( 8)    -Y,    -Z,     X 
 ( 9)     Y,    -Z,    -X 
 (10)    -X,     Y,    -Z 
 (11)    -Z,    -X,     Y 
 (12)     X,    -Y,    -Z 
 (13)     Y,     X,     Z 
 (14)     Z,     Y,     X 
 (15)     X,     Z,     Y 
 (16)     Y,     X,    -Z 
 (17)    -Z,     Y,     X 
 (18)     X,    -Z,     Y 
 (19)    -Z,     Y,    -X 
 (20)    -X,    -Z,     Y 
 (21)     X,    -Z,    -Y 
 (22)    -Y,     X,    -Z 
 (23)    -Z,    -Y,     X 
 (24)     Y,    -X,    -Z 

 Atoms:
   name    type  refine?   x         y         z      frac site sym  mult I/A   Uiso     U11     U22     U33     U12     U13     U23
---------------------------------------------------------------------------------------------------------------------------------------
     Br     Br     XU   0.50000   0.50000   0.50000   1.000    m3m    1    I 0.04437                                                
     Cs     Cs     XU   0.00000   0.00000   0.00000   1.000    m3m    1    I 0.05634                                                

 Unit cell: a = 4.29386 b = 4.29386 c = 4.29386 alpha = 90.000 beta = 90.000 gamma = 90.000 volume = 79.167 Refine? True

 Spherical harmonics texture: Order:0

 Phase name: PbBr2
=======================================================================================================================================

 X-ray scattering factors:
   Symbol     fa                                      fb                                      fc
---------------------------------------------------------------------------------------------------
 Br        17.17890   5.23580   5.63770   3.98510   2.17230  16.57960   0.26090  41.43280   2.95570
 Pb        31.06170  13.06370  18.44200   5.96960   0.69020   2.35760   8.61800  47.25790  13.41180

 Neutron scattering factors:
   Symbol   isotope       mass       b       resonant terms
---------------------------------------------------------------------------------------------------
 Br      Nat. Abund.     79.904    0.679
 Pb      Nat. Abund.    207.200    0.940

 Space Group: P n m a
 The lattice is centrosymmetric primitive orthorhombic
 The Laue symmetry is mmm
 The lattice point group is mmm
 Multiplicity of a general site is 8
 The inversion center is located at 0,0,0
 
 The equivalent positions are:

 ( 1)     X,     Y,     Z 
 ( 2) 1/2-X, 1/2+Y, 1/2+Z 
 ( 3)     X, 1/2-Y,     Z 
 ( 4) 1/2-X,    -Y, 1/2+Z 

 Atoms:
   name    type  refine?   x         y         z      frac site sym  mult I/A   Uiso     U11     U22     U33     U12     U13     U23
---------------------------------------------------------------------------------------------------------------------------------------
    Br1     Br     XU   0.02373   0.25000   0.65963   1.000   m(y)    4    I 0.02101                                                
    Br2     Br     XU   0.14420   0.25000   0.07250   1.000   m(y)    4    I 0.03932                                                
    Pb1     Pb     XU   0.23790   0.25000   0.41199   1.000   m(y)    4    I 0.03471                                                

 Unit cell: a = 8.05773 b = 4.73175 c = 9.53796 alpha = 90.000 beta = 90.000 gamma = 90.000 volume = 363.656 Refine? True

 Spherical harmonics texture: Order:0

 Phase name: CsPbBr3-Pbnm
=======================================================================================================================================

 X-ray scattering factors:
   Symbol     fa                                      fb                                      fc
---------------------------------------------------------------------------------------------------
 Cs        20.38920  19.10620  10.66200   1.49530   3.56900   0.31070  24.38790 213.90400   3.33520
 Pb        31.06170  13.06370  18.44200   5.96960   0.69020   2.35760   8.61800  47.25790  13.41180
 Br        17.17890   5.23580   5.63770   3.98510   2.17230  16.57960   0.26090  41.43280   2.95570

 Neutron scattering factors:
   Symbol   isotope       mass       b       resonant terms
---------------------------------------------------------------------------------------------------
 Cs      Nat. Abund.    132.905    0.542
 Pb      Nat. Abund.    207.200    0.940
 Br      Nat. Abund.     79.904    0.679

 Space Group: P b n m
 The lattice is centrosymmetric primitive orthorhombic
 The Laue symmetry is mmm
 The lattice point group is mmm
 Multiplicity of a general site is 8
 The inversion center is located at 0,0,0
 
 The equivalent positions are:

 ( 1)     X,     Y,     Z 
 ( 2) 1/2-X, 1/2+Y,     Z 
 ( 3) 1/2+X, 1/2-Y, 1/2+Z 
 ( 4)    -X,    -Y, 1/2+Z 

 Atoms:
   name    type  refine?   x         y         z      frac site sym  mult I/A   Uiso     U11     U22     U33     U12     U13     U23
---------------------------------------------------------------------------------------------------------------------------------------
    Cs1     Cs     XU   1.00475   1.02003   0.25000   1.000   m(z)    4    I-0.45104                                                
    Pb2     Pb     XU   0.50000   0.00000   0.00000   1.000     -1    4    I-0.11468                                                
    Br3     Br     XU  -0.33583   0.85998   0.25000   1.000   m(z)    4    I-0.84845                                                
    Br4     Br     XU   0.85724   0.13613   0.02592   1.000      1    8    I-0.16470                                                

 Unit cell: a = 8.85409 b = 7.76397 c = 11.68449 alpha = 90.000 beta = 90.000 gamma = 90.000 volume = 803.225 Refine? True

 Spherical harmonics texture: Order:0

 Phase name: Cs4PbBr6-fit
=======================================================================================================================================

 X-ray scattering factors:
   Symbol     fa                                      fb                                      fc
---------------------------------------------------------------------------------------------------
 Pb        31.06170  13.06370  18.44200   5.96960   0.69020   2.35760   8.61800  47.25790  13.41180
 Cs        20.38920  19.10620  10.66200   1.49530   3.56900   0.31070  24.38790 213.90400   3.33520
 Br        17.17890   5.23580   5.63770   3.98510   2.17230  16.57960   0.26090  41.43280   2.95570

 Neutron scattering factors:
   Symbol   isotope       mass       b       resonant terms
---------------------------------------------------------------------------------------------------
 Pb      Nat. Abund.    207.200    0.940
 Cs      Nat. Abund.    132.905    0.542
 Br      Nat. Abund.     79.904    0.679

 Space Group: R -3 c
 The lattice is centrosymmetric R-centered trigonal
 The Laue symmetry is 3m1
 The lattice point group is -3m
 Multiplicity of a general site is 36
 The inversion center is located at 0,0,0
 
 The equivalent positions are:

 (0,0,0; 2/3,1/3,1/3; 1/3,2/3,2/3)+

 ( 1)     X,     Y,     Z 
 ( 2)    -Y,   X-Y,     Z 
 ( 3)   Y-X,    -X,     Z 
 ( 4)   Y-X,     Y, 1/2+Z 
 ( 5)    -Y,    -X, 1/2+Z 
 ( 6)     X,   X-Y, 1/2+Z 

 Atoms:
   name    type  refine?   x         y         z      frac site sym  mult I/A   Uiso     U11     U22     U33     U12     U13     U23
---------------------------------------------------------------------------------------------------------------------------------------
    Pb1     Pb     XU   0.00000   0.00000   0.00000   1.000     -3    6    I 0.19637                                                
    Cs2     Cs     XU  -0.70668  -0.33330  -0.08330   1.000 2(100)   18    I-9.34992                                                
    Cs3     Cs     XU   0.00000   0.00000   0.25000   1.00032(100)    6    I-6.88342                                                
    Br4     Br     XU   1.13606   0.90504  30.62722   1.000      1   36    I30.62640                                                

 Unit cell: a = 13.59572 b = 13.59572 c = 17.52879 alpha = 90.000 beta = 90.000 gamma = 120.000 volume = 2805.998 Refine? True

 Spherical harmonics texture: Order:0

 Phase: CsBr in histogram: PWDR YN30_10N_speed1.0_groundCs_CsPbBr3_15min_20240616_135235_G01_S01.xye
=======================================================================================================================================
 Phase fraction  :    42.9123 Refine? True
 Extinction coeff:     0.0000 Refine? False
 March-Dollase PO:     1.0000 Refine? False Axis: 0 0 1

 Size model    : isotropic equatorial:       1.000 Refine? False
	 LG mixing coeff.:       1.0000 Refine? False

 Mustrain model:  uniaxial equatorial:      1000.0 Refine? False axial:      1000.0 Refine? True
	 LG mixing coeff.:      1.0000 Refine? True

 Hydrostatic/elastic strain:
 names :         D11          eA
 values:           0           0
 refine:       False       False

 Phase: PbBr2 in histogram: PWDR YN30_10N_speed1.0_groundCs_CsPbBr3_15min_20240616_135235_G01_S01.xye
=======================================================================================================================================
 Phase fraction  :     7.2697 Refine? True
 Extinction coeff:     0.0000 Refine? False
 March-Dollase PO:     1.0000 Refine? False Axis: 0 0 1

 Size model    : isotropic equatorial:       1.000 Refine? False
	 LG mixing coeff.:       1.0000 Refine? False

 Mustrain model:  uniaxial equatorial:      1000.0 Refine? False axial:      1000.0 Refine? True
	 LG mixing coeff.:      1.0000 Refine? True

 Hydrostatic/elastic strain:
 names :         D11         D22         D33
 values:           0           0           0
 refine:       False       False       False

 Phase: CsPbBr3-Pbnm in histogram: PWDR YN30_10N_speed1.0_groundCs_CsPbBr3_15min_20240616_135235_G01_S01.xye
=======================================================================================================================================
 Phase fraction  :     0.0888 Refine? True
 Extinction coeff:     0.0000 Refine? False
 March-Dollase PO:     1.0000 Refine? False Axis: 0 0 1

 Size model    : isotropic equatorial:       1.000 Refine? False
	 LG mixing coeff.:       1.0000 Refine? False

 Mustrain model:  uniaxial equatorial:      1000.0 Refine? False axial:      1000.0 Refine? True
	 LG mixing coeff.:      1.0000 Refine? True

 Hydrostatic/elastic strain:
 names :         D11         D22         D33
 values:           0           0           0
 refine:       False       False       False

 Phase: Cs4PbBr6-fit in histogram: PWDR YN30_10N_speed1.0_groundCs_CsPbBr3_15min_20240616_135235_G01_S01.xye
=======================================================================================================================================
 Phase fraction  :     0.0017 Refine? True
 Extinction coeff:     0.0000 Refine? False
 March-Dollase PO:     1.0000 Refine? False Axis: 0 0 1

 Size model    : isotropic equatorial:       1.000 Refine? False
	 LG mixing coeff.:       1.0000 Refine? False

 Mustrain model:  uniaxial equatorial:      1000.0 Refine? False axial:      1000.0 Refine? True
	 LG mixing coeff.:      1.0000 Refine? True

 Hydrostatic/elastic strain:
 names :         D11         D33
 values:           0           0
 refine:       False       False

 Histogram: PWDR YN30_10N_speed1.0_groundCs_CsPbBr3_15min_20240616_135235_G01_S01.xye histogram Id: 0
=======================================================================================================================================
 Instrument type: Bragg-Brentano
 Histogram limits:    10.00 deg to    50.00 deg

 Sample Parameters:
 Goniometer omega = 0.00, chi = 0.00, phi = 0.00
 name  :         Scale         Shift  Transparency    SurfRoughA    SurfRoughB
 value :        1.0000        0.0000        0.0000        0.0000        0.0000
 refine:         False         False         False         False         False

 Instrument Parameters:
 name  :     Azimuth        Bank I(L2)/I(L1)        Lam1        Lam2    Polariz.        SH/L
 value :    0.000000    1.000000    0.500000    1.540500    1.544300    0.700000    0.002000
 refine:                   False       False                               False       False

 name  :           U           V           W           X           Y           Z        Zero
 value :   25.793956   -2.000000    5.000000    3.699513   -5.356493    0.000000   -0.112849
 refine:        True       False       False        True        True       False        True

 Background function: chebyschev Refine? True
 Coefficients:    299.010  -103.701   280.972  -235.848

 Refinement results:
---------------------------------------------------------------------------------------------------------------------------------------
 Number of function calls: 7 No. of observations: 4001 No. of parameters: 59 User rejected: 0 Sp. gp. extinct: 0
 Refinement time =    5.692s,    2.846s/cycle, for 2 cycles
 wR =   14.19%, chi**2 =      56841.3, GOF =   3.80
