Repository: quantumbeam/Force-Controlled-Robotic-Mechanochemical-Synthesis

## Force-Controlled Robotic Mechanochemical Synthesis
This repo is support page of Force-Controlled Robotic Mechanochemical Synthesis.
This page provides the Rietveld analysis results, scripts for robotic operation, and files for experimental setup related to the paper on Force-Controlled Robotic Mechanochemical Synthesis.

## Rietveld Analysis
The automated analysis method utilizes BBO-Rietveld.
https://github.com/quantumbeam/BBO-Rietveld
This repository includes demo scripts. 
Please refer to the [README](./BBO-Rietveld/README.md) for instructions on how to use them.

## Scripts for Robotic Powder Grinding
This repository provides the minimal scripts necessary for the experiments described in the paper. 
Please refer to the [README](./robot_code/README.md) for instructions on how to use them.

## 3D print soft jig
We provide CAD files for fixtures that can be 3D printed and assembly instructions necessary to replicate the experiments.
Please see [README](./soft_jig/README.md) to construct the soft jig.

## Citation
If you use this repository in your research, please cite the following paper:
```bibtex
@Article{Y.NakajimaDigitalDiscovery2024,
title  ="Force-controlled robotic mechanochemical synthesis",
author ="Nakajima, Yusaku and Kawasaki, Kai and Takeichi, Yasuo and Hamaya, Masashi and Ushiku, Yoshitaka and Ono, Kanta",
journal  ="Digital Discovery",
year  ="2024",
publisher  ="RSC",
doi  ="10.1039/D4DD00189C",
url  ="http://dx.doi.org/10.1039/D4DD00189C"
}
```

## Environment Setup
To set up the environment, Docker is required. Running `run.sh` will build a Docker container and launch JupyterLab. You can open JupyterLab through your browser or VSCode. The default port is set to 18888.

## Preparing Files
Place the CIF files and instrument parameter files in the `data/cif_and_instprm` directory.

## Running the Demo
The demo script automatically performs Rietveld analysis every time an XYE file is generated in the `data/XRD` directory. The results are saved in the `results` directory.

File: BBO-Rietveld/results/20N_60rom/10N_60rom.csv
weight_fraction,weight_fraction_sig,wr_value,gof_value,name,phase_name
"[0.025,0.335,0.123,0.517]",[],"[6.342,6.342,6.342,6.342]","[1.93, 1.93, 1.93, 1.93]",20240618_140353_newbbo_trial84_Rwp6_YN33_20N_speed0.5_CsPbBr3_120min_20240617_210632_G01_S01.xye,"['CsBr', 'PbBr2', 'CsPbBr3', 'Cs4PbBr6']"
"[0.16403, 0.44501, 0.072, 0.31896]","[0.00415, 0.00964, 0.00282, 0.00663]","[6.31, 6.31, 6.31, 6.31]","[1.9, 1.9, 1.9, 1.9]",20240618_171805_newbbo_trial145_Rwp6_YN33_20N_speed0.5_CsPbBr3_60min_20240617_200242_G01_S01.xye,"['CsBr', 'PbBr2', 'CsPbBr3', 'Cs4PbBr6']"
"[0.01029, 0.3423, 0.19557, 0.45184]","[0.00261, 0.0078, 0.00532, 0.00847]","[7.07, 7.07, 7.07, 7.07]","[2.02, 2.02, 2.02, 2.02]",20240618_143449_newbbo_trial148_Rwp7_YN33_20N_speed0.5_CsPbBr3_150min_20240617_213919_G01_S01.xye,"['CsBr', 'PbBr2', 'CsPbBr3', 'Cs4PbBr6']"
"[0.08481, 0.40855, 0.08075, 0.42589]","[0.00357, 0.00761, 0.00282, 0.00601]","[6.7, 6.7, 6.7, 6.7]","[2.01, 2.01, 2.01, 2.01]",20240618_174820_newbbo_trial183_Rwp6_YN33_20N_speed0.5_CsPbBr3_90min_20240617_203430_G01_S01.xye,"['CsBr', 'PbBr2', 'CsPbBr3', 'Cs4PbBr6']"
"[0.001,0.297,0.294,0.409]",[],"[6.509,6.509,6.509,6.509]","[1.97, 1.97, 1.97, 1.97]",20240618_160231_newbbo_trial135_Rwp6_YN33_20N_speed0.5_CsPbBr3_180min_20240617_221232_G01_S01.xye,"['CsBr', 'PbBr2', 'CsPbBr3', 'Cs4PbBr6']"
"[0.25994, 0.48434, 0.06049, 0.19524]","[0.00607, 0.01092, 0.00231, 0.00349]","[6.32, 6.32, 6.32, 6.32]","[1.92, 1.92, 1.92, 1.92]",20240618_165327_newbbo_trial102_Rwp6_YN33_20N_speed0.5_CsPbBr3_45min_20240617_193835_G01_S01.xye,"['CsBr', 'PbBr2', 'CsPbBr3', 'Cs4PbBr6']"
"[0.39949, 0.52054, 0.02746, 0.05251]","[0.00642, 0.00715, 0.002, 0.00365]","[9.54, 9.54, 9.54, 9.54]","[2.66, 2.66, 2.66, 2.66]",20240618_153609_newbbo_trial103_Rwp9_YN33_20N_speed0.5_CsPbBr3_15min_20240617_185154_G01_S01.xye,"['CsBr', 'PbBr2', 'CsPbBr3', 'Cs4PbBr6']"
"[0.318, 0.54742, 0.04426, 0.09033]","[0.01174, 0.0207, 0.00268, 0.00406]","[7.87, 7.87, 7.87, 7.87]","[2.29, 2.29, 2.29, 2.29]",20240618_163341_newbbo_trial113_Rwp7_YN33_20N_speed0.5_CsPbBr3_30min_20240617_191516_G01_S01.xye,"['CsBr', 'PbBr2', 'CsPbBr3', 'Cs4PbBr6']"
