Repository: quantumbeam/Force-Controlled-Robotic-Mechanochemical-Synthesis

## Force-Controlled Robotic Mechanochemical Synthesis
This repo is support page of Force-Controlled Robotic Mechanochemical Synthesis.
This page provides the Rietveld analysis results, scripts for robotic operation, and files for experimental setup related to the paper on Force-Controlled Robotic Mechanochemical Synthesis.

## Rietveld Analysis
The automated analysis method utilizes BBO-Rietveld.
https://github.com/quantumbeam/BBO-Rietveld
This repository includes demo scripts. 
Please refer to the [README](./BBO-Rietveld/README.md) for instructions on how to use them.

## Scripts for Robotic Powder Grinding
This repository provides the minimal scripts necessary for the experiments described in the paper. 
Please refer to the [README](./robot_code/README.md) for instructions on how to use them.

## 3D print soft jig
We provide CAD files for fixtures that can be 3D printed and assembly instructions necessary to replicate the experiments.
Please see [README](./soft_jig/README.md) to construct the soft jig.

## Citation
If you use this repository in your research, please cite the following paper:
```bibtex
@Article{Y.NakajimaDigitalDiscovery2024,
title  ="Force-controlled robotic mechanochemical synthesis",
author ="Nakajima, Yusaku and Kawasaki, Kai and Takeichi, Yasuo and Hamaya, Masashi and Ushiku, Yoshitaka and Ono, Kanta",
journal  ="Digital Discovery",
year  ="2024",
publisher  ="RSC",
doi  ="10.1039/D4DD00189C",
url  ="http://dx.doi.org/10.1039/D4DD00189C"
}
```

File: reaction_kinetics/weight_fraction_origin/YN33_weight_fraction_all.csv
Date_Time,CsPbBr3,CsPbBr3_sig,Cs4PbBr6,Cs4PbBr6_sig,PbBr2,PbBr2_sig,CsBr,CsBr_sig,time
2024-06-18 15:36:09,0.02746,0.002,0.05251,0.00365,0.52054,0.00715,0.39949,0.00642,15
2024-06-18 16:33:41,0.04426,0.00268,0.09033,0.00406,0.54742,0.0207,0.318,0.01174,30
2024-06-18 16:53:27,0.06049,0.00231,0.19524,0.00349,0.48434,0.01092,0.25994,0.00607,45
2024-06-18 17:18:05,0.072,0.00282,0.31896,0.00663,0.44501,0.00964,0.16403,0.00415,60
2024-06-18 17:48:20,0.08075,0.00282,0.42589,0.00601,0.40855,0.00761,0.08481,0.00357,90
2024-06-18 14:03:53,0.123,,0.517,,0.335,,0.025,,120
2024-06-18 14:34:49,0.19557,0.00532,0.45184,0.00847,0.3423,0.0078,0.01029,0.00261,150
2024-06-18 16:02:31,0.294,,0.409,,0.297,,0.001,,180
