Repository: quantumbeam/Force-Controlled-Robotic-Mechanochemical-Synthesis

## Force-Controlled Robotic Mechanochemical Synthesis
This repo is support page of Force-Controlled Robotic Mechanochemical Synthesis.
This page provides the Rietveld analysis results, scripts for robotic operation, and files for experimental setup related to the paper on Force-Controlled Robotic Mechanochemical Synthesis.

## Rietveld Analysis
The automated analysis method utilizes BBO-Rietveld.
https://github.com/quantumbeam/BBO-Rietveld
This repository includes demo scripts. 
Please refer to the [README](./BBO-Rietveld/README.md) for instructions on how to use them.

## Scripts for Robotic Powder Grinding
This repository provides the minimal scripts necessary for the experiments described in the paper. 
Please refer to the [README](./robot_code/README.md) for instructions on how to use them.

## 3D print soft jig
We provide CAD files for fixtures that can be 3D printed and assembly instructions necessary to replicate the experiments.
Please see [README](./soft_jig/README.md) to construct the soft jig.

## Citation
If you use this repository in your research, please cite the following paper:
```bibtex
@Article{Y.NakajimaDigitalDiscovery2024,
title  ="Force-controlled robotic mechanochemical synthesis",
author ="Nakajima, Yusaku and Kawasaki, Kai and Takeichi, Yasuo and Hamaya, Masashi and Ushiku, Yoshitaka and Ono, Kanta",
journal  ="Digital Discovery",
year  ="2024",
publisher  ="RSC",
doi  ="10.1039/D4DD00189C",
url  ="http://dx.doi.org/10.1039/D4DD00189C"
}
```

File: reaction_kinetics/weight_fraction_target/YN30_10N_speed1_weight_fraction_1.csv
Date_Time,CsBr,CsBr_sig,PbBr2,PbBr2_sig,CsPbBr3,CsPbBr3_sig,Cs4PbBr6,Cs4PbBr6_sig,time
2024-06-18 11:24:56,0.35338,0.00825,0.57573,0.0097,0.05486,0.00376,0.01603,0.00241,30
2024-06-18 12:24:38,0.33011,0.00666,0.50982,0.00706,0.06052,0.00286,0.09955,0.00253,60
2024-06-18 12:50:27,0.27098,0.00625,0.44917,0.00718,0.05187,0.00312,0.22798,0.00344,90

File: reaction_kinetics/weight_fraction_target/YN30_10N_speed1_weight_fraction_2.csv
Date_Time,CsBr,CsBr_sig,PbBr2,PbBr2_sig,CsPbBr3,CsPbBr3_sig,Cs4PbBr6,Cs4PbBr6_sig,time
2024-06-18 09:48:10,0.22476,0.00847,0.39939,0.01298,0.05948,0.00385,0.31638,0.00859,120
2024-06-18 10:10:07,0.18409,0.00561,0.36767,0.00854,0.06172,0.0037,0.38653,0.00658,150
2024-06-18 11:01:50,0.13255,0.00465,0.35355,0.00829,0.04372,0.00314,0.47019,0.00835,180

File: reaction_kinetics/weight_fraction_target/YN31_10N_speed05_weight_fraction_1.csv
Date_Time,CsBr,CsBr_sig,PbBr2,PbBr2_sig,CsPbBr3,CsPbBr3_sig,Cs4PbBr6,Cs4PbBr6_sig,time
2024-06-18 15:36:09,0.3654,0.01762,0.59055,0.03054,0.04173,0.00354,0.00232,0.00057,30
2024-06-18 14:34:49,0.33144,0.01415,0.52078,0.02394,0.11927,0.00646,0.02851,0.00132,60
2024-06-18 16:53:27,0.31307,0.01113,0.47939,0.01727,0.13962,0.00618,0.06791,0.00352,90

File: reaction_kinetics/weight_fraction_target/YN31_10N_speed05_weight_fraction_2.csv
Date_Time,CsBr,CsBr_sig,PbBr2,PbBr2_sig,CsPbBr3,CsPbBr3_sig,Cs4PbBr6,Cs4PbBr6_sig,time
2024-06-18 17:48:20,0.29416,0.00908,0.41851,0.01268,0.17238,0.00635,0.11495,0.00394,120
2024-06-18 16:02:31,0.27168,0.00759,0.37875,0.01056,0.20518,0.00661,0.14439,0.00347,150
2024-06-18 16:33:41,0.20297,0.00509,0.29906,0.00712,0.30427,0.00784,0.1937,0.00313,180
